Repository: Thyliacine/coupefab

# CoupeFab

Site francophone d’abord (avec version anglaise) pour les ateliers de découpe plasma et de fabrication métallique au Québec : guides CAD/CAM, digest d’occasions, suivi des prix de tôles publiés.

Live (Vercel) : https://coupefab.vercel.app

## Contenu

Les six pages d’angle sont des **brouillons** (`brouillon — à réviser par Michaël`) jusqu’à validation technique :

1. Débuter avec SheetCam en français
2. De BricsCAD à un DXF propre
3. Kerf et qualité de coupe
4. Consommables plasma et achats au Canada
5. Évaluer une table plasma usagée au Québec (liste de vérification + digest n° 1)

Aucun paramètre de coupe ni prix n’est inventé. Aucun lien d’affiliation pour le moment.

## Développement

Site statique généré par `build.py`, plus une fonction Vercel `api/subscribe.js`.

```bash
python3 build.py
```

Ouvrir `index.html` ou servir le dossier :

```bash
python3 -m http.server 8080
```

La fonction `/api/subscribe` ne tourne pas dans ce serveur local simple ; utiliser `vercel dev` une fois le projet lié, ou tester après déploiement.

## Infolettre (CASL)

Le formulaire (case de consentement non précochée) envoie un POST JSON à `/api/subscribe`.

Pour une conservation durable, définir dans le projet Vercel (Production + Preview) :

- `NEWSLETTER_INBOX` — une adresse Gmail d’exploitation. Les inscriptions passent par [FormSubmit](https://formsubmit.co). **Confirmez le premier courriel** que FormSubmit envoie à cette boîte.
- et/ou `NEWSLETTER_WEBHOOK_URL` — un script Google Apps Script (ou équivalent) qui ajoute une ligne dans une feuille.

Sans ces variables, l’inscription est acceptée mais n’est consignée que dans le journal éphémère de la fonction (`/tmp` sur Vercel). Configurez au moins `NEWSLETTER_INBOX` avant de pousser l’infolettre.

Les premiers numéros sont prévus pour un envoi manuel depuis Gmail.

## Domaines (plus tard)

`coupefab.ca` et `coupefab.com` sont achetés à part (Porkbun). Ne rien acheter depuis ce dépôt.

Quand les domaines sont actifs, les ajouter dans Vercel : Project → Settings → Domains. Deux approches, au choix :

1. **Enregistrements chez Porkbun** (Vercel affiche les valeurs exactes à coller) :
   - apex (`coupefab.ca` / `coupefab.com`) : enregistrement **A** vers l’IPv4 indiqué par Vercel (souvent `76.76.21.21` — confirmer dans le tableau de bord)
   - `www` : **CNAME** vers `cname.vercel-dns.com` (ou la cible CNAME affichée par Vercel)
2. **Serveurs de noms Vercel** chez Porkbun : `ns1.vercel-dns.com` et `ns2.vercel-dns.com` — Vercel crée alors les enregistrements tout seul.

Faire de `coupefab.ca` le domaine canonique, puis rediriger `www` et `.com` vers celui-ci (ou l’inverse, une fois le choix tranché). Mettre ensuite à jour la constante `SITE` dans `build.py` et régénérer le site pour les URL canoniques, le plan du site et les `hreflang`.

## Prix des tôles et des métaux (`/prix/`, `/en/sheet-prices/`)

Comparateur généré à partir de prix **publiés en ligne** — jamais de prix inventé. Chaque ligne garde son URL source et l’heure du relevé.

| Fichier | Rôle |
| --- | --- |
| `prices/fetch_prices.py` | Robot poli (`CoupeFabPrixBot`, robots.txt + Crawl-delay, aucune connexion, aucun contournement anti-robot). Écrit les données normalisées. |
| `prices/normalize.py` | Familles/nuances (catalogue d’atelier), calibres → po/mm, densités, détection forme (tôle, plaque, barre, tube, tuyau). |
| `prices/page.py` | Rendu FR/EN : recherche rapide, onglets (Comparer, Calculateur, Tendances, Nuances & calibres, Méthode & sources), cartes « meilleure offre », pastilles qualité-prix vs médiane, boutons d’achat, schema.org `Dataset`. |
| `js/prix.js`, `css/prix.css` | JS natif (onglets avec hash d’URL, filtres, tri, cartes mobiles, calculateur, graphique) et styles propres à la page (préfixe `.px`, ne touche pas au CSS global). |
| `data/prices/latest.json` | Toutes les lignes du dernier relevé + statut par fournisseur + taux BdC. |
| `data/prices/history/AAAA-MM.csv` | Journal daté : chaque prix vu pour la première fois et chaque changement de prix/stock. |
| `data/prices/index.csv` | Indice quotidien : médiane CAD/lb par famille et forme (courbe de tendance). |
| `prix/donnees-toles.json`, `prix/donnees.json`, `prix/coupefab-prix-metaux.csv` | Données publiques générées par `build.py` : tôle/plaque seulement (chargé d’abord, ~220 Ko), toutes les formes (chargé à la demande), CSV. |

### Rafraîchir (routine quotidienne)

```bash

## Design et bibliothèque de guides (`sitekit/`, `content/guides/`)

- `sitekit/` (Python, sans dépendance) : gabarit commun (`layout.py` — en-tête avec méga-menu, recherche, sélecteur FR/EN, pied de page), rendu Markdown maison (`md.py`), taxonomie et chaînes FR/EN (`taxonomy.py`), pages guides / pôles / index (`guides.py`) et accueil (`home.py`). `build.py` l’appelle via `sitekit.extend_pages()` et `sitekit.write_assets()` ; les anciennes chaînes HOME/GUIDES de `build.py` ne servent plus.

File: content/guides/alloy-4140-4340.md
---
id: alloy-4140-4340
hub: materials
order: 45
nav: 4140 vs 4340 | 4140 vs 4340
kicker: Matériaux · aciers alliés | Materials · alloy steels
level: intermediaire
schema: Article
prices: yes
tags: 4140, 4340, chromoly, cr-mo, nickel, alloy steel, prehardened, 4140 ht, annealed, quench and temper, hardenability, toughness, machining, welding, preheat
related: materials-grades, steel-1018-hr-cr, feeds-speeds, ph-17-4
fr_slug: acier-4140-vs-4340
en_slug: 4140-vs-4340-steel
fr_title: Acier 4140 vs 4340 : différences, états (recuit, prétraité) et usinage
en_title: 4140 vs 4340 steel: differences, conditions (annealed, prehardened) and machining
fr_desc: Le 4140 (chrome-molybdène) et le 4340 (avec nickel) : trempabilité, ténacité, épaisseurs, états de livraison (recuit, prétraité 28–32 HRC), usinage, soudage avec préchauffage, et comment choisir.
en_desc: 4140 (chromium-molybdenum) and 4340 (with nickel): hardenability, toughness, section sizes, delivery conditions (annealed, prehardened 28–32 HRC), machining, welding with preheat, and how to choose.
---
=== fr
Le **4140** et le **4340** sont les deux aciers alliés les plus courants dans les ateliers d’usinage pour les arbres, axes, outillages et pièces sollicitées. Tous deux contiennent du chrome et du molybdène ; le **4340 ajoute du nickel** (environ 1,65 à 2,0 % selon la composition AISI/SAE), ce qui augmente la **trempabilité** (dureté à cœur sur de fortes sections) et la **ténacité**.

## Comparatif

| Critère | 4140 | 4340 |
|---|---|---|
| Éléments d’alliage | Cr, Mo | Ni, Cr, Mo |
| Trempabilité | Bonne | Plus élevée : meilleure dureté à cœur en grosse section |
| Ténacité / fatigue | Bonne | Supérieure à résistance égale |
| Coût | Plus bas | Plus élevé |
| Usinabilité | Bonne à l’état recuit | Un peu plus difficile, usure d’outil plus forte |
| Usages typiques | Arbres, axes, porte-outils, gabarits, pièces moyennes | Pièces critiques en fatigue/chocs, grosses sections, aéronautique, outillage lourd |

## États de livraison

| État | Description | Pour qui |
|---|---|---|
| Recuit (*annealed*) | Le plus doux, meilleur usinage | Pièces qui seront trempées et revenues après usinage |
| Prétraité (*pre-hardened*, « 4140 HT ») | Trempé et revenu en usine, souvent autour de 28–32 HRC | Pièces finies sans traitement thermique ultérieur |
| Normalisé | Structure homogène | Selon spécification |

## Démarche d’usinage

1. **Prétraité** : usiner directement à la cote ; outils carbure, conditions plus prudentes qu’en recuit (voir [[feeds-speeds]]).
2. **Recuit + traitement après** : ébaucher, laisser une surépaisseur, faire tremper et revenir, puis **rectifier ou finir** les cotes serrées (déformation possible à la trempe).
3. **Détente** des contraintes entre ébauche et finition si la pièce est longue ou dissymétrique.

## Soudage

Les deux aciers sont **trempants** : sans précautions, la zone affectée thermiquement peut durcir et fissurer. Les procédures prévoient généralement un **préchauffage**, un contrôle de la température entre passes, un métal d’apport adapté et parfois un traitement après soudage. Suivez une procédure qualifiée ; voir [[weld-prep]].

## Choisir

- Pièce moyenne, sollicitation normale, budget serré → **4140** (souvent prétraité).
- Grosse section devant durcir à cœur, chocs ou fatigue critiques → **4340**.
- Doute : la spécification du concepteur (et la norme citée) prime.

## Liste de vérification de commande

- [ ] Grade et état (4140 recuit, 4140 HT, 4340 recuit…)
- [ ] Dureté demandée et méthode de vérification
- [ ] Certificat d’usine
- [ ] Surépaisseur si traitement thermique ultérieur
- [ ] Comparer les prix publiés dans le [[prix]]

## Erreurs fréquentes

| Erreur | Conséquence |
|---|---|
| Souder du 4140 sans préchauffage | Fissuration à froid |
| Finir à la cote avant la trempe | Déformation hors tolérance |
| Commander « 4140 » sans état | Matière recuite livrée pour une pièce qui devait être dure |
| Utiliser les vitesses du 1018 | Usure d’outil rapide |

## FAQ

### Le 4140 prétraité peut-il être trempé davantage ?
Oui par un nouveau traitement complet, mais on achète justement le prétraité pour éviter le traitement après usinage.

### 4140 ou 4130 ?
Le 4130 a moins de carbone : meilleure soudabilité (tubes de châssis), dureté atteignable plus faible.

## À valider en atelier (Michaël)

- La dureté réelle du 4140 HT que vous recevez et vos paramètres d’usinage.

## Sources

- [Noramark — 4140 vs 4340 steel](https://www.noramark.com/resources/grades/4140-vs-4340/), consulté le 26 novembre 2026.
- [B&R Production — 4140 and 4340 steel machining guide](https://bandrproduction.com/guides/4140-4340-machining-guide/), consulté le 26 novembre 2026.
- [Springer — Heat treatment effects in AISI 1040, 4140 and 4340 steels (revue)](https://link.springer.com/article/10.1007/s43939-025-00532-z), consulté le 26 novembre 2026.
=== en
**4140** and **4340** are the two most common alloy steels in machine shops for shafts, pins, tooling and stressed parts. Both contain chromium and molybdenum; **4340 adds nickel** (about 1.65 to 2.0% per the AISI/SAE composition), which raises **hardenability** (through-hardness in heavy sections) and **toughness**.

## Comparison

| Criterion | 4140 | 4340 |
|---|---|---|
| Alloying elements | Cr, Mo | Ni, Cr, Mo |
| Hardenability | Good | Higher: better through-hardness in large sections |
| Toughness / fatigue | Good | Higher at equal strength |
| Cost | Lower | Higher |
| Machinability | Good when annealed | A bit harder, more tool wear |
| Typical uses | Shafts, pins, tool holders, fixtures, medium parts | Fatigue/impact-critical parts, heavy sections, aerospace, heavy tooling |

## Delivery conditions

| Condition | Description | For whom |
|---|---|---|
| Annealed | Softest, best machining | Parts to be quenched and tempered after machining |
| Pre-hardened (“4140 HT”) | Quenched and tempered at the mill, often around 28–32 HRC | Finished parts with no later heat treatment |
| Normalized | Uniform structure | Per specification |

## Machining approach

1. **Pre-hardened**: machine straight to size; carbide tools, more conservative conditions than annealed (see [[feeds-speeds]]).
2. **Annealed + heat treat after**: rough, leave stock, quench and temper, then **grind or finish** tight dimensions (possible distortion in hardening).
3. **Stress relieve** between roughing and finishing if the part is long or asymmetric.

## Welding

Both steels are **hardenable**: without precautions the heat-affected zone can harden and crack. Procedures usually call for **preheat**, interpass temperature control, matching filler metal and sometimes post-weld heat treatment. Follow a qualified procedure; see [[weld-prep]].

## Choosing

- Medium part, normal loading, tight budget → **4140** (often pre-hardened).
- Large section that must through-harden, critical impact or fatigue → **4340**.
- When in doubt: the designer’s specification (and the cited standard) wins.

## Ordering checklist

- [ ] Grade and condition (4140 annealed, 4140 HT, 4340 annealed…)
- [ ] Required hardness and how it’s verified
- [ ] Mill certificate
- [ ] Allowance if heat treatment follows
- [ ] Compare published prices in the [[prix]]

## Common mistakes

| Mistake | Consequence |
|---|---|
| Welding 4140 without preheat | Cold cracking |
| Finishing to size before hardening | Distortion out of tolerance |
| Ordering “4140” without a condition | Annealed stock delivered for a part that needed to be hard |
| Using 1018 speeds | Rapid tool wear |

## FAQ

### Can pre-hardened 4140 be hardened further?
Yes with a new full heat treatment, but you buy pre-hardened precisely to avoid heat treating after machining.

### 4140 or 4130?
4130 has less carbon: better weldability (chassis tubing), lower achievable hardness.

## For Michaël to review

- The actual hardness of the 4140 HT you receive and your machining parameters.

## Sources

- [Noramark — 4140 vs 4340 steel](https://www.noramark.com/resources/grades/4140-vs-4340/), consulted November 26, 2026.
- [B&R Production — 4140 and 4340 steel machining guide](https://bandrproduction.com/guides/4140-4340-machining-guide/), consulted November 26, 2026.
- [Springer — Heat treatment effects in AISI 1040, 4140 and 4340 steels (review)](https://link.springer.com/article/10.1007/s43939-025-00532-z), consulted November 26, 2026.

File: content/guides/mild-steel.md
---
id: mild-steel
hub: materials
order: 10
nav: Acier doux : A36, 44W, 1018 | Mild steel: A36, 44W, 1018
kicker: Matériaux · acier au carbone | Materials · carbon steel
level: debutant
schema: Article
prices: yes
tags: mild steel, acier doux, a36, 44w, 50w, csa g40.21, 1018, 1020, hot rolled, cold rolled, hrpo, mill scale, a1011, a1008, plasma, laser, oxyfuel, welding
related: steel-1018-hr-cr, materials-grades, sheet-gauges, plasma-cutting
fr_slug: acier-doux-a36-44w-1018
en_slug: mild-steel-a36-44w-1018
fr_title: Acier doux en atelier : A36, 44W, 1018, laminé à chaud ou à froid, et comment le couper
en_title: Mild steel in the shop: A36, 44W, 1018, hot- or cold-rolled, and how to cut it
fr_desc: L’acier le plus coupé au Québec : normes A36 et CSA G40.21 44W/50W, tôle laminée à chaud, décapée (HRPO) ou à froid, calamine, coupe plasma/laser/oxycoupage, pliage et soudage, avec lien vers les prix publiés.
en_desc: The most-cut steel in Quebec: A36 and CSA G40.21 44W/50W, hot-rolled, pickled (HRPO) or cold-rolled sheet, mill scale, plasma/laser/oxyfuel cutting, bending and welding, linked to published prices.
---
=== fr
« Acier doux » désigne les aciers au carbone à bas carbone, faciles à couper, plier et souder. En pratique, on rencontre une **norme de construction** (ASTM A36, CSA G40.21 44W ou 50W) pour la plaque et les profilés, et une **norme de produit plat** pour la tôle mince (ASTM A1011 laminé à chaud, A1008 laminé à froid). Les barres usinées sont souvent du **1018** (voir [[steel-1018-hr-cr]]).

## Quelle désignation pour quoi ?

| Désignation | Norme | Où on la voit | À retenir |
|---|---|---|---|
| A36 | ASTM A36 | Plaque, profilés, barres plates (É.-U. et Canada) | Référence « acier doux » de structure |
| 44W / 50W | CSA G40.21 | Plaque et profilés au Canada | Le chiffre = limite élastique minimale en ksi ; souvent double certification avec A36 / A572 |
| HR / HRPO (A1011) | ASTM A1011 | Tôle laminée à chaud, décapée et huilée (PO) | Calamine retirée en HRPO : meilleur pour peinture et laser |
| CR (A1008) | ASTM A1008 | Tôle laminée à froid | Surface lisse, tolérances serrées, minces épaisseurs |
| Galvanisé (A653) | ASTM A653 | Tôle revêtue de zinc (G60, G90…) | Fumées de zinc à la coupe et au soudage : ventilation (voir [[safety]]) |

## Laminé à chaud, décapé ou à froid ?

| Critère | Laminé à chaud (HR) | Décapé-huilé (HRPO) | Laminé à froid (CR) |
|---|---|---|---|
| Surface | Calamine bleu-gris | Propre, légèrement huilée | Lisse, brillante |
| Tolérances | Plus larges | Comme HR | Plus serrées |
| Laser | La calamine peut nuire à la régularité | Très bien | Très bien |
| Peinture / poudre | Calamine à retirer | Dégraisser | Dégraisser |
| Prix | Le plus bas | Intermédiaire | Plus élevé |

## Couper l’acier doux

- **Plasma** : le procédé roi de l’acier doux en atelier ; air en général, chartes selon l’épaisseur (voir [[cut-charts]]).
- **Laser fibre** : O₂ pour l’épaisseur (bord oxydé), N₂ ou air en mince pour un bord propre (voir [[laser-troubleshooting]]).
- **Oxycoupage** : très économique en plaque épaisse (voir [[oxyfuel]]).
- **Calamine et rouille** : nuisent au palpage ohmique et à la qualité ; nettoyez le point de palpage si nécessaire.

## Plier et souder

- Pliage facile ; le rayon minimal dépend de l’épaisseur, du grade et du sens de laminage (voir [[press-brake]] et [[bend-allowance]]).
- Soudage facile par tous les procédés courants ; nettoyer calamine et oxyde de coupe selon la procédure (voir [[weld-prep]]).

## Liste de vérification de commande

- [ ] Norme et grade (A36, 44W, A1011 HRPO…)
- [ ] Épaisseur en calibre **et** décimale (voir [[sheet-gauges]])
- [ ] Format de feuille (4×8, 5×10, 4×10 pi…)
- [ ] Certificat d’usine si structural
- [ ] Comparer les prix publiés dans le [[prix]]

## Erreurs fréquentes

| Erreur | Conséquence |
|---|---|
| Couper du HR avec calamine épaisse au laser sans essai | Qualité irrégulière |
| Oublier les fumées de zinc du galvanisé | Risque pour la santé (fièvre des fondeurs) |
| Commander « 1/4 A36 » sans format | Livraison au mauvais format, plus de chute |
| Peindre sur la calamine | Écaillage |

## FAQ

### A36 et 44W, c’est pareil ?
Proches en usage, mais normes différentes (ASTM vs CSA) ; beaucoup de plaques vendues au Canada sont doublement certifiées. Si le dessin exige l’une, demandez le certificat.

### Pourquoi le HRPO coûte-t-il plus cher ?
Le décapage et l’huilage ajoutent une étape ; en échange, pas de calamine à enlever avant la coupe laser ou la peinture.

## À valider en atelier (Michaël)

- Les grades et formats d’acier doux que vous stockez.
- HR vs HRPO sur votre laser : différence observée.

## Sources

- [ASTM — A36/A36M Standard specification for carbon structural steel](https://www.astm.org/a0036_a0036m-19.html), consulté le 26 novembre 2026.
- [CSA Group — G40.20/G40.21, aciers de construction](https://www.csagroup.org/store/product/G40.20-13-G40.21-13/), consulté le 26 novembre 2026.
- [Noramark — A36 vs 1018 steel](https://www.noramark.com/resources/grades/a36-vs-1018/), consulté le 26 novembre 2026.
=== en
“Mild steel” means low-carbon steels that are easy to cut, bend and weld. In practice you meet a **structural standard** (ASTM A36, CSA G40.21 44W or 50W) for plate and shapes, and a **flat-product standard** for thin sheet (ASTM A1011 hot-rolled, A1008 cold-rolled). Machined bars are often **1018** (see [[steel-1018-hr-cr]]).

## Which designation for what?

| Designation | Standard | Where you see it | Remember |
|---|---|---|---|
| A36 | ASTM A36 | Plate, shapes, flat bar (US and Canada) | The structural “mild steel” reference |
| 44W / 50W | CSA G40.21 | Plate and shapes in Canada | The number = minimum yield in ksi; often dual-certified with A36 / A572 |
| HR / HRPO (A1011) | ASTM A1011 | Hot-rolled sheet, pickled and oiled (PO) | Scale removed in HRPO: better for paint and laser |
| CR (A1008) | ASTM A1008 | Cold-rolled sheet | Smooth surface, tight tolerances, thin gauges |
| Galvanized (A653) | ASTM A653 | Zinc-coated sheet (G60, G90…) | Zinc fumes when cutting and welding: ventilation (see [[safety]]) |

## Hot-rolled, pickled or cold-rolled?

| Criterion | Hot-rolled (HR) | Pickled and oiled (HRPO) | Cold-rolled (CR) |
|---|---|---|---|
| Surface | Blue-grey mill scale | Clean, lightly oiled | Smooth, bright |
| Tolerances | Wider | Like HR | Tighter |
| Laser | Scale can hurt consistency | Very good | Very good |
| Paint / powder | Scale must be removed | Degrease | Degrease |
| Price | Lowest | Middle | Higher |

## Cutting mild steel

- **Plasma**: the shop king for mild steel; usually air, charts by thickness (see [[cut-charts]]).
- **Fiber laser**: O₂ for thick (oxidized edge), N₂ or air for thin and a clean edge (see [[laser-troubleshooting]]).
- **Oxyfuel**: very economical on heavy plate (see [[oxyfuel]]).
- **Scale and rust**: hurt ohmic sensing and quality; clean the sensing spot if needed.

## Bending and welding

- Easy bending; minimum radius depends on thickness, grade and rolling direction (see [[press-brake]] and [[bend-allowance]]).
- Easy welding with all common processes; clean scale and cutting oxide per the procedure (see [[weld-prep]]).

## Ordering checklist

- [ ] Standard and grade (A36, 44W, A1011 HRPO…)
- [ ] Thickness as gauge **and** decimal (see [[sheet-gauges]])
- [ ] Sheet size (4×8, 5×10, 4×10 ft…)
- [ ] Mill certificate if structural
- [ ] Compare published prices in the [[prix]]

## Common mistakes

| Mistake | Consequence |
|---|---|
| Laser-cutting heavily scaled HR without a test | Inconsistent quality |
| Forgetting zinc fumes from galvanized | Health risk (metal fume fever) |
| Ordering “1/4 A36” without a size | Wrong size delivered, more scrap |
| Painting over scale | Flaking |

## FAQ

### Are A36 and 44W the same?
Close in use, but different standards (ASTM vs CSA); a lot of plate sold in Canada is dual-certified. If the drawing calls for one, ask for the certificate.

### Why does HRPO cost more?
Pickling and oiling add a step; in return there’s no scale to remove before laser cutting or painting.

## For Michaël to review

- The mild steel grades and sizes you stock.
- HR vs HRPO on your laser: observed difference.

## Sources

- [ASTM — A36/A36M Standard specification for carbon structural steel](https://www.astm.org/a0036_a0036m-19.html), consulted November 26, 2026.
- [CSA Group — G40.20/G40.21, structural quality steel](https://www.csagroup.org/store/product/G40.20-13-G40.21-13/), consulted November 26, 2026.
- [Noramark — A36 vs 1018 steel](https://www.noramark.com/resources/grades/a36-vs-1018/), consulted November 26, 2026.

File: content/guides/steel-1018-hr-cr.md
---
id: steel-1018-hr-cr
hub: materials
order: 12
nav: 1018 étiré à froid vs laminé à chaud | 1018 cold-drawn vs hot-rolled
kicker: Matériaux · acier au carbone | Materials · carbon steel
level: debutant
schema: Article
prices: yes
tags: 1018, 1020, a36, cold drawn, cold finished, hot rolled, crs, hrs, residual stress, distortion, keyway, carburizing, case hardening, machining, bar stock
related: mild-steel, free-machining-12l14, alloy-4140-4340, tolerances
fr_slug: acier-1018-etire-froid-vs-lamine-chaud
en_slug: 1018-cold-drawn-vs-hot-rolled
fr_title: Acier 1018 étiré à froid vs laminé à chaud (et A36) : tolérances, contraintes et usinage
en_title: 1018 cold-drawn vs hot-rolled (and A36): tolerances, residual stress and machining
fr_desc: Barre 1018 étirée à froid (CRS) ou laminée à chaud (HRS), ou A36 : fini, tolérances, résistance, contraintes résiduelles qui font gauchir les pièces usinées d’un seul côté, cémentation et soudage.
en_desc: 1018 cold-drawn (CRS) or hot-rolled (HRS) bar, or A36: finish, tolerances, strength, residual stresses that bow parts machined on one side, case hardening and welding.
---
=== fr
Le **1018** (SAE/AISI, environ 0,18 % de carbone) est l’acier à barre le plus courant en usinage. Il se vend surtout **étiré à froid** (*cold drawn / cold finished*, « CRS ») et parfois **laminé à chaud** (« HRS »). L’**A36** est une norme de construction : on le trouve en barres plates et profilés laminés à chaud. Les trois se ressemblent chimiquement, mais pas à l’usinage.

## Comparatif

| Critère | 1018 étiré à froid | 1018 laminé à chaud | A36 laminé à chaud |
|---|---|---|---|
| Surface | Lisse, propre | Calamine | Calamine |
| Tolérances dimensionnelles | Serrées (barre prête à l’emploi) | Larges | Larges |
| Résistance | Plus élevée (écrouissage de l’étirage) | Plus basse | Spécifiée par la norme A36 |
| Contraintes résiduelles | **Élevées** | Faibles | Faibles |
| Composition | Encadrée par SAE 1018 | Idem | La norme A36 encadre surtout les propriétés mécaniques |
| Usages | Arbres, goupilles, pièces usinées précises | Pièces à usiner beaucoup, soudées | Structure, fabrication soudée |

## Le piège : les contraintes de l’étirage à froid

L’étirage laisse des **contraintes internes**. Quand on enlève de la matière **d’un seul côté** (rainure de clavette, poche, surfaçage dissymétrique), la barre se **cintre**. Solutions courantes :

1. Ébaucher des deux côtés, laisser reposer (ou faire **détendre** thermiquement), puis finir.
2. Usiner symétriquement quand c’est possible.
3. Choisir du **laminé à chaud** ou de l’**A36** pour les pièces très évidées, ou de la barre détendue / rectifiée.

## Usinage

- Le 1018 étiré à froid s’usine correctement mais peut être **collant** (copeaux longs) ; le décolletage en série préfère les aciers resulfurés (voir [[free-machining-12l14]]).
- Indices d’usinabilité publiés (référence B1112 = 100) : de l’ordre de 70–78 % pour le 1018, selon les tableaux de distributeurs.
- Brise-copeaux, avance suffisante et arrosage améliorent le contrôle des copeaux.

## Cémentation et soudage

- Le 1018 est un acier de **cémentation** classique (carburation) : cœur tenace, surface dure.
- Il se **soude bien** ; les aciers au plomb ou resulfurés, eux, se soudent mal.

## Liste de vérification de commande

- [ ] Nuance et état (1018 CD, 1018 HR, A36)
- [ ] Forme et dimension (rond, carré, plat, hexagonal)
- [ ] Tolérance requise (étiré vs rectifié/poli)
- [ ] Longueur et coupe à longueur par le fournisseur
- [ ] Comparer les prix publiés dans le [[prix]]

## Erreurs fréquentes

| Erreur | Conséquence |
|---|---|
| Rainure profonde dans du 1018 étiré sans détente | Arbre cintré |
| Prendre de l’A36 pour une pièce de précision tournée | Surépaisseur à enlever, calamine abrasive |
| Supposer que A36 = 1018 | Composition et propriétés non équivalentes |
| Souder du 12L14 à la place du 1018 | Porosités, fissures |

## FAQ

### Pourquoi le 1018 étiré est-il plus résistant que le laminé à chaud ?
L’étirage à froid écrouit la barre ; la résistance augmente, la ductilité diminue un peu, et des contraintes internes apparaissent.

### Peut-on tremper le 1018 à cœur ?
Pas efficacement : trop peu de carbone. On le cémente pour durcir la surface, ou on choisit un acier allié (voir [[alloy-4140-4340]]).

## À valider en atelier (Michaël)

- Vos cas de pièces cintrées et la méthode retenue.

## Sources

- [Noramark — A36 vs 1018 steel](https://www.noramark.com/resources/grades/a36-vs-1018/), consulté le 26 novembre 2026.
- [Noramark — 1018 steel: properties, machinability, uses](https://www.noramark.com/resources/materials/1018-steel/), consulté le 26 novembre 2026.
- [Metals Service Center Institute — Machinability ratings](https://www.msci.org/topic/machinability-ratings/), consulté le 26 novembre 2026.
=== en
**1018** (SAE/AISI, about 0.18% carbon) is the most common bar steel in machining. It’s sold mainly **cold drawn / cold finished** (“CRS”) and sometimes **hot rolled** (“HRS”). **A36** is a structural standard: you find it in hot-rolled flat bar and shapes. Chemically the three are close, but not when machining.

## Comparison

| Criterion | 1018 cold drawn | 1018 hot rolled | A36 hot rolled |
|---|---|---|---|
| Surface | Smooth, clean | Mill scale | Mill scale |
| Dimensional tolerances | Tight (ready-to-use bar) | Wide | Wide |
| Strength | Higher (cold work from drawing) | Lower | Specified by A36 |
| Residual stress | **High** | Low | Low |
| Composition | Controlled by SAE 1018 | Same | A36 mainly controls mechanical properties |
| Uses | Shafts, pins, precise machined parts | Heavily machined parts, welded parts | Structure, welded fabrication |

## The trap: cold-drawing stresses

Drawing leaves **internal stresses**. When you remove material from **one side only** (keyway, pocket, asymmetric facing), the bar **bows**. Common fixes:

1. Rough both sides, let it rest (or **stress relieve** thermally), then finish.
2. Machine symmetrically where possible.
3. Choose **hot-rolled** or **A36** for heavily pocketed parts, or stress-relieved / ground bar.

## Machining

- Cold-drawn 1018 machines decently but can be **gummy** (long chips); production screw machining prefers resulfurized steels (see [[free-machining-12l14]]).
- Published machinability ratings (B1112 = 100 reference): about 70–78% for 1018, per distributor tables.
- Chip breakers, adequate feed and coolant improve chip control.

## Case hardening and welding

- 1018 is a classic **carburizing** steel: tough core, hard surface.
- It **welds well**; leaded or resulfurized steels weld poorly.

## Ordering checklist

- [ ] Grade and condition (1018 CD, 1018 HR, A36)
- [ ] Shape and size (round, square, flat, hex)
- [ ] Required tolerance (drawn vs ground/polished)
- [ ] Length and cut-to-length by the supplier
- [ ] Compare published prices in the [[prix]]

## Common mistakes

| Mistake | Consequence |
|---|---|
| Deep keyway in cold-drawn 1018 without stress relief | Bowed shaft |
| Using A36 for a precision turned part | Extra stock to remove, abrasive scale |
| Assuming A36 = 1018 | Composition and properties not equivalent |
| Welding 12L14 instead of 1018 | Porosity, cracks |

## FAQ

### Why is cold-drawn 1018 stronger than hot-rolled?
Cold drawing work-hardens the bar; strength rises, ductility drops a little, and internal stresses appear.

### Can 1018 be through-hardened?
Not effectively: too little carbon. It’s carburized to harden the surface, or you choose an alloy steel (see [[alloy-4140-4340]]).

## For Michaël to review

- Your cases of bowed parts and the method you settled on.

## Sources

- [Noramark — A36 vs 1018 steel](https://www.noramark.com/resources/grades/a36-vs-1018/), consulted November 26, 2026.
- [Noramark — 1018 steel: properties, machinability, uses](https://www.noramark.com/resources/materials/1018-steel/), consulted November 26, 2026.
- [Metals Service Center Institute — Machinability ratings](https://www.msci.org/topic/machinability-ratings/), consulted November 26, 2026.
